Repository: LaminarFlow24/Material-Strength-2

# Material Strength Prediction Suite 🔬

The **Material Strength Prediction Suite** is a comprehensive tool built using Streamlit that predicts the Tensile and Flexural strengths of 3D-printed composite materials. It integrates Machine Learning models (trained using XGBoost) and is enhanced by Google's Gemini AI to provide scientific insights based on your material configurations.

## 🌟 Features

- **Tensile Strength Prediction**: Predict the tensile strength based on specific material parameters (orientation, infill pattern, layer thickness, etc.).
- **Flexural Strength Prediction**: Predict the flexural strength via an intuitive interface.
- **AI Insights via Gemini**: After making a prediction, the app fetches actionable insights using the Gemini AI, giving microscopic mechanics and scientific reasoning behind the generated strength values.
- **Optimization**: Discover the optimal parameters to yield the maximum achievable Tensile and Flexural strength within realistic constraints (e.g., MWCNT and Graphene individually not exceeding 1.5%).
- **Interactive Graph Analysis**: Plot the predicted strength by varying a single parameter while holding others fixed, helping in parameter sensitivity analysis.

## 🛠️ Technology Stack

- **Frontend**: Streamlit
- **Machine Learning**: Scikit-Learn, XGBoost, Pandas, Numpy
- **Data Visualization**: Matplotlib, Seaborn
- **Generative AI**: Google Gemini API (via HTTP requests)
- **Environment Management**: Python-dotenv

## 🧠 Model Training

The `train.py` script demonstrates how the underlying logic was built. The dataset (`train1.csv`) consists of material combinations including:
- **Categorical Columns**: `orientation`, `infill_pattern`
- **Numerical Columns**: `layer_thick`, `infill_density`, `mwcnt`, `graphene`
- **Targets**: `tensile_str`, `flexural_str`

The features are preprocessed (OneHotEncoding for categorical, StandardScaler for numerical) and trained using an ensemble tree algorithm (XGBoost) through RandomizedSearchCV for hyperparameter tuning. The trained parameters are exported as `.pkl` objects housed inside the `Models/` directory.

## 📊 Application Flowchart

Here is a visual representation of the application's overall workflow:

```mermaid
graph TD
    A[User Inputs Parameters via Streamlit UI] --> B{Select Analysis Type}
    
    B -->|Predict Tensile / Flexural Strength| C[Load Pre-trained ML Models and Transformers]
    C --> D[Preprocess Input Data<br>OneHotEncoding & StandardScaler]
    D --> E[Make Prediction with XGBoost]
    E --> F[Display Predicted Strength]
    G[Send Request to Gemini] --> H[Display Scientific Insight]
    F --> G
    
    B -->|Discover Optimal Parameters| I[Iterate Through All Param Combinations under Constraints]
    I --> J[Return the configuration providing Max Strength]
    J --> G
    
    B -->|Data Visualization | K[Select a parameter to vary]
    K --> L[Generate Predictions across Param range]
    L --> M[Render Graphical Plot using Matplotlib]
```

## 📈 File Structure Overview

- `combined_app.py`: The Main Streamlit application.
- `train.py`: Script used for exploratory data analysis, data scaling, and training the XGBoost models.
- `train1.csv`: The core dataset containing testing entries for various strengths.
- `Models/`: Directory holding the pickled trained model artifacts (`Flex_orientation.pkl`, `Tens_orientation.pkl`).
- `.env`: Stores secret configurations, like `GEMINI_API_KEY`. (Ensure this file is ignored in version control via `.gitignore`).

File: train1_augmented.csv (part 1 of 4)
Array,layer_thick,orientation,infill_pattern,infill_density,mwcnt,graphene,tensile_str,flexural_str
L1,0.19,Flat,Linear,50,0.0,0.0,24.96,29.64
L2,0.19,Flat,Linear,50,0.0,0.0,22.19,42.01
L3,0.19,Flat,Linear,50,0.0,0.0,26.01,40.38
L4,0.19,On Long Edge,Grid,70,0.0,0.0,28.34,43.45
L5,0.19,On Long Edge,Grid,70,0.0,0.0,27.31,43.66
L6,0.19,On Long Edge,Grid,70,0.0,0.0,27.26,44.49
L7,0.19,On Short Edge,Honeycomb,90,0.0,0.0,5.79,12.63
L8,0.19,On Short Edge,Honeycomb,90,0.0,0.0,8.36,16.47
L9,0.19,On Short Edge,Honeycomb,90,0.0,0.0,6.36,17.63
L10,0.29,Flat,Grid,90,0.0,0.0,26.61,35.19
L11,0.29,Flat,Grid,90,0.0,0.0,26.8,39.28
L12,0.29,Flat,Grid,90,0.0,0.0,24.7,39.33
L13,0.29,On Long Edge,Honeycomb,50,0.0,0.0,24.77,38.88
L14,0.29,On Long Edge,Honeycomb,50,0.0,0.0,23.14,36.52
L15,0.29,On Long Edge,Honeycomb,50,0.0,0.0,22.67,38.48
L16,0.29,On Short Edge,Linear,70,0.0,0.0,8.89,12.31
L17,0.29,On Short Edge,Linear,70,0.0,0.0,8.4,14.21
L18,0.29,On Short Edge,Linear,70,0.0,0.0,7.63,17.52
L19,0.39,Flat,Honeycomb,70,0.0,0.0,20.93,26.15
L20,0.39,Flat,Honeycomb,70,0.0,0.0,19.6,28.06
L21,0.39,Flat,Honeycomb,70,0.0,0.0,19.95,26.09
L22,0.39,On Long Edge,Linear,90,0.0,0.0,23.33,43.6
L23,0.39,On Long Edge,Linear,90,0.0,0.0,23.54,45.3
L24,0.39,On Long Edge,Linear,90,0.0,0.0,23.52,43.96
L25,0.39,On Short Edge,Grid,50,0.0,0.0,11.4,15.16
L26,0.39,On Short Edge,Grid,50,0.0,0.0,9.63,16.56
L27,0.39,On Short Edge,Grid,50,0.0,0.0,10.03,14.74
L1,0.19,Flat,Linear,50,0.5,0.0,24.69,37.97
L2,0.19,Flat,Linear,50,0.5,0.0,26.4,35.29
L3,0.19,Flat,Linear,50,0.5,0.0,25.31,42.96
L4,0.19,On Long Edge,Grid,70,0.5,0.0,30.17,38.74
L5,0.19,On Long Edge,Grid,70,0.5,0.0,30.22,40.13
L6,0.19,On Long Edge,Grid,70,0.5,0.0,28.99,43.98
L7,0.19,On Short Edge,Honeycomb,90,0.5,0.0,9.65,15.13
L8,0.19,On Short Edge,Honeycomb,90,0.5,0.0,7.56,21.56
L9,0.19,On Short Edge,Honeycomb,90,0.5,0.0,10.5,25.37
L10,0.29,Flat,Grid,90,0.5,0.0,27.1,35.99
L11,0.29,Flat,Grid,90,0.5,0.0,25.59,37.85
L12,0.29,Flat,Grid,90,0.5,0.0,26.53,42.11
L13,0.29,On Long Edge,Honeycomb,50,0.5,0.0,24.73,40.26
L14,0.29,On Long Edge,Honeycomb,50,0.5,0.0,24.76,37.63
L15,0.29,On Long Edge,Honeycomb,50,0.5,0.0,25.55,41.17
L16,0.29,On Short Edge,Linear,70,0.5,0.0,6.96,13.91
L17,0.29,On Short Edge,Linear,70,0.5,0.0,7.69,24.28
L18,0.29,On Short Edge,Linear,70,0.5,0.0,9.12,17.66
L19,0.39,Flat,Honeycomb,70,0.5,0.0,29.09,27.58
L20,0.39,Flat,Honeycomb,70,0.5,0.0,20.25,23.92
L21,0.39,Flat,Honeycomb,70,0.5,0.0,19.47,28.05
L22,0.39,On Long Edge,Linear,90,0.5,0.0,27.47,36.31
L23,0.39,On Long Edge,Linear,90,0.5,0.0,27.92,37.28
L24,0.39,On Long Edge,Linear,90,0.5,0.0,26.94,45.98
L25,0.39,On Short Edge,Grid,50,0.5,0.0,11.64,16.86
L26,0.39,On Short Edge,Grid,50,0.5,0.0,10.93,15.69
L27,0.39,On Short Edge,Grid,50,0.5,0.0,9.41,18.83
L1,0.19,Flat,Linear,50,1.0,0.0,27.57,45.97
L2,0.19,Flat,Linear,50,1.0,0.0,28.54,44.51
L3,0.19,Flat,Linear,50,1.0,0.0,29.32,47.15
L4,0.19,On Long Edge,Grid,70,1.0,0.0,36.71,47.41
L5,0.19,On Long Edge,Grid,70,1.0,0.0,37.12,49.0
L6,0.19,On Long Edge,Grid,70,1.0,0.0,36.45,48.45
L7,0.19,On Short Edge,Honeycomb,90,1.0,0.0,12.81,22.73
L8,0.19,On Short Edge,Honeycomb,90,1.0,0.0,11.49,18.6
L9,0.19,On Short Edge,Honeycomb,90,1.0,0.0,11.62,24.67
L10,0.29,Flat,Grid,90,1.0,0.0,29.06,43.23
L11,0.29,Flat,Grid,90,1.0,0.0,30.71,43.24
L12,0.29,Flat,Grid,90,1.0,0.0,30.28,42.7
L13,0.29,On Long Edge,Honeycomb,50,1.0,0.0,34.51,46.9
L14,0.29,On Long Edge,Honeycomb,50,1.0,0.0,34.04,45.75
L15,0.29,On Long Edge,Honeycomb,50,1.0,0.0,33.88,46.13
L16,0.29,On Short Edge,Linear,70,1.0,0.0,10.16,21.54
L17,0.29,On Short Edge,Linear,70,1.0,0.0,11.4,17.68
L18,0.29,On Short Edge,Linear,70,1.0,0.0,11.46,17.45
L19,0.39,Flat,Honeycomb,70,1.0,0.0,17.39,29.49
L20,0.39,Flat,Honeycomb,70,1.0,0.0,18.96,27.22
L21,0.39,Flat,Honeycomb,70,1.0,0.0,18.69,30.22
L22,0.39,On Long Edge,Linear,90,1.0,0.0,36.78,48.11
L23,0.39,On Long Edge,Linear,90,1.0,0.0,36.58,47.34
L24,0.39,On Long Edge,Linear,90,1.0,0.0,34.58,47.64
L25,0.39,On Short Edge,Grid,50,1.0,0.0,14.12,17.85
L26,0.39,On Short Edge,Grid,50,1.0,0.0,13.22,16.91
L27,0.39,On Short Edge,Grid,50,1.0,0.0,12.13,19.08
L1,0.19,Flat,Linear,50,1.5,0.0,24.96,36.57
L2,0.19,Flat,Linear,50,1.5,0.0,22.19,40.05
L3,0.19,Flat,Linear,50,1.5,0.0,26.01,39.89
L4,0.19,On Long Edge,Grid,70,1.5,0.0,28.34,42.02
L5,0.19,On Long Edge,Grid,70,1.5,0.0,27.31,42.27
L6,0.19,On Long Edge,Grid,70,1.5,0.0,27.26,39.75
L7,0.19,On Short Edge,Honeycomb,90,1.5,0.0,5.79,13.88
L8,0.19,On Short Edge,Honeycomb,90,1.5,0.0,8.36,14.29
L9,0.19,On Short Edge,Honeycomb,90,1.5,0.0,6.36,17.55
L10,0.29,Flat,Grid,90,1.5,0.0,26.61,39.94
L11,0.29,Flat,Grid,90,1.5,0.0,26.8,39.44
L12,0.29,Flat,Grid,90,1.5,0.0,24.7,38.73
L13,0.29,On Long Edge,Honeycomb,50,1.5,0.0,24.77,35.78
L14,0.29,On Long Edge,Honeycomb,50,1.5,0.0,23.14,32.31
L15,0.29,On Long Edge,Honeycomb,50,1.5,0.0,22.67,34.5
L16,0.29,On Short Edge,Linear,70,1.5,0.0,10.54,16.32
L17,0.29,On Short Edge,Linear,70,1.5,0.0,11.98,14.98
L18,0.29,On Short Edge,Linear,70,1.5,0.0,10.78,15.13
L19,0.39,Flat,Honeycomb,70,1.5,0.0,20.93,25.32
L20,0.39,Flat,Honeycomb,70,1.5,0.0,19.6,25.43
L21,0.39,Flat,Honeycomb,70,1.5,0.0,19.95,26.45
L22,0.39,On Long Edge,Linear,90,1.5,0.0,23.33,37.17
L23,0.39,On Long Edge,Linear,90,1.5,0.0,23.54,40.98
L24,0.39,On Long Edge,Linear,90,1.5,0.0,23.52,41.41
L25,0.39,On Short Edge,Grid,50,1.5,0.0,12.1,14.35
L26,0.39,On Short Edge,Grid,50,1.5,0.0,14.01,17.11
L27,0.39,On Short Edge,Grid,50,1.5,0.0,12.41,16.09
L1,0.19,Flat,Linear,50,0.0,0.5,22.61,33.19
L2,0.19,Flat,Linear,50,0.0,0.5,22.67,37.0
L3,0.19,Flat,Linear,50,0.0,0.5,22.25,36.23
L4,0.19,On Long Edge,Grid,70,0.0,0.5,40.63,52.29
L5,0.19,On Long Edge,Grid,70,0.0,0.5,39.39,52.16
L6,0.19,On Long Edge,Grid,70,0.0,0.5,39.78,53.07
L7,0.19,On Short Edge,Honeycomb,90,0.0,0.5,7.78,42.63
L8,0.19,On Short Edge,Honeycomb,90,0.0,0.5,9.88,44.17
L9,0.19,On Short Edge,Honeycomb,90,0.0,0.5,10.9,45.55
L10,0.29,Flat,Grid,90,0.0,0.5,27.62,39.08
L11,0.29,Flat,Grid,90,0.0,0.5,26.33,38.53
L12,0.29,Flat,Grid,90,0.0,0.5,26.64,40.85
L13,0.29,On Long Edge,Honeycomb,50,0.0,0.5,25.38,35.58
L14,0.29,On Long Edge,Honeycomb,50,0.0,0.5,24.2,37.53
L15,0.29,On Long Edge,Honeycomb,50,0.0,0.5,24.07,36.12
L16,0.29,On Short Edge,Linear,70,0.0,0.5,7.03,38.57
L17,0.29,On Short Edge,Linear,70,0.0,0.5,8.67,36.51
L18,0.29,On Short Edge,Linear,70,0.0,0.5,6.84,37.09
L19,0.39,Flat,Honeycomb,70,0.0,0.5,27.18,42.33
L20,0.39,Flat,Honeycomb,70,0.0,0.5,28.59,40.69
L21,0.39,Flat,Honeycomb,70,0.0,0.5,26.71,40.22
L22,0.39,On Long Edge,Linear,90,0.0,0.5,31.78,47.05
L23,0.39,On Long Edge,Linear,90,0.0,0.5,27.97,45.84
L24,0.39,On Long Edge,Linear,90,0.0,0.5,30.3,46.33
L25,0.39,On Short Edge,Grid,50,0.0,0.5,4.98,21.97
L26,0.39,On Short Edge,Grid,50,0.0,0.5,6.49,22.02
L27,0.39,On Short Edge,Grid,50,0.0,0.5,4.25,21.71
L1,0.19,Flat,Linear,50,0.0,1.0,20.71,38.21
L2,0.19,Flat,Linear,50,0.0,1.0,16.62,35.27
L3,0.19,Flat,Linear,50,0.0,1.0,21.63,36.95
L4,0.19,On Long Edge,Grid,70,0.0,1.0,36.76,46.72
L5,0.19,On Long Edge,Grid,70,0.0,1.0,40.06,48.06
L6,0.19,On Long Edge,Grid,70,0.0,1.0,37.88,47.14
L7,0.19,On Short Edge,Honeycomb,90,0.0,1.0,10.66,37.56
L8,0.19,On Short Edge,Honeycomb,90,0.0,1.0,9.26,38.62
L9,0.19,On Short Edge,Honeycomb,90,0.0,1.0,11.45,37.74
L10,0.29,Flat,Grid,90,0.0,1.0,24.47,41.39
L11,0.29,Flat,Grid,90,0.0,1.0,25.18,41.44
L12,0.29,Flat,Grid,90,0.0,1.0,25.91,42.61
L13,0.29,On Long Edge,Honeycomb,50,0.0,1.0,23.05,37.88
L14,0.29,On Long Edge,Honeycomb,50,0.0,1.0,21.96,38.21
L15,0.29,On Long Edge,Honeycomb,50,0.0,1.0,22.61,38.9
L16,0.29,On Short Edge,Linear,70,0.0,1.0,6.17,32.49
L17,0.29,On Short Edge,Linear,70,0.0,1.0,10.04,32.03
L18,0.29,On Short Edge,Linear,70,0.0,1.0,5.45,30.84
L19,0.39,Flat,Honeycomb,70,0.0,1.0,25.84,33.6
L20,0.39,Flat,Honeycomb,70,0.0,1.0,26.81,30.1
L21,0.39,Flat,Honeycomb,70,0.0,1.0,26.63,33.53
L22,0.39,On Long Edge,Linear,90,0.0,1.0,28.54,48.19
L23,0.39,On Long Edge,Linear,90,0.0,1.0,28.78,45.79
L24,0.39,On Long Edge,Linear,90,0.0,1.0,29.81,46.46
L25,0.39,On Short Edge,Grid,50,0.0,1.0,5.58,18.5
L26,0.39,On Short Edge,Grid,50,0.0,1.0,4.8,14.95
L27,0.39,On Short Edge,Grid,50,0.0,1.0,5.47,16.58
L1,0.19,Flat,Linear,50,0.0,1.5,17.57,37.9
L2,0.19,Flat,Linear,50,0.0,1.5,21.93,37.07
L3,0.19,Flat,Linear,50,0.0,1.5,20.97,38.85
L4,0.19,On Long Edge,Grid,70,0.0,1.5,40.36,59.63
L5,0.19,On Long Edge,Grid,70,0.0,1.5,39.73,55.3
L6,0.19,On Long Edge,Grid,70,0.0,1.5,38.5,55.15
L7,0.19,On Short Edge,Honeycomb,90,0.0,1.5,7.5,35.2
L8,0.19,On Short Edge,Honeycomb,90,0.0,1.5,7.11,29.66
L9,0.19,On Short Edge,Honeycomb,90,0.0,1.5,7.9,32.18
L10,0.29,Flat,Grid,90,0.0,1.5,26.11,37.05
L11,0.29,Flat,Grid,90,0.0,1.5,26.31,37.68
L12,0.29,Flat,Grid,90,0.0,1.5,26.53,38.33
L13,0.29,On Long Edge,Honeycomb,50,0.0,1.5,23.84,41.97
L14,0.29,On Long Edge,Honeycomb,50,0.0,1.5,23.57,41.4
L15,0.29,On Long Edge,Honeycomb,50,0.0,1.5,24.12,41.44
L16,0.29,On Short Edge,Linear,70,0.0,1.5,6.06,30.1
L17,0.29,On Short Edge,Linear,70,0.0,1.5,5.14,29.13
L18,0.29,On Short Edge,Linear,70,0.0,1.5,5.56,28.91
L19,0.39,Flat,Honeycomb,70,0.0,1.5,27.55,30.61
L20,0.39,Flat,Honeycomb,70,0.0,1.5,27.23,31.29
L21,0.39,Flat,Honeycomb,70,0.0,1.5,28.24,31.36
L22,0.39,On Long Edge,Linear,90,0.0,1.5,31.44,44.04
L23,0.39,On Long Edge,Linear,90,0.0,1.5,26.8,47.87
L24,0.39,On Long Edge,Linear,90,0.0,1.5,28.24,45.06
L25,0.39,On Short Edge,Grid,50,0.0,1.5,3.65,24.56
L26,0.39,On Short Edge,Grid,50,0.0,1.5,3.99,23.87
L27,0.39,On Short Edge,Grid,50,0.0,1.5,2.99,22.92
S0,0.29,Flat,Honeycomb,90,0.0,0.0,21.97,31.96
S1,0.29,Flat,Honeycomb,90,0.0,0.0,22.1,35.73
S2,0.29,Flat,Honeycomb,90,0.0,0.0,21.33,31.74
S3,0.39,Flat,Honeycomb,50,0.0,0.0,22.27,30.33
S4,0.39,Flat,Honeycomb,50,0.0,0.0,20.47,29.82
S5,0.39,Flat,Honeycomb,50,0.0,0.0,20.47,27.54
S6,0.19,On Short Edge,Grid,70,0.0,0.0,11.47,12.74
S7,0.19,On Short Edge,Grid,70,0.0,0.0,9.75,15.8
S8,0.19,On Short Edge,Grid,70,0.0,0.0,10.37,17.79
S9,0.29,On Short Edge,Grid,50,0.0,0.0,10.85,13.63
S10,0.29,On Short Edge,Grid,50,0.0,0.0,12.94,16.32
S11,0.29,On Short Edge,Grid,50,0.0,0.0,11.71,13.6
S12,0.39,On Long Edge,Grid,90,0.0,0.0,25.61,44.86
S13,0.39,On Long Edge,Grid,90,0.0,0.0,25.08,45.46
S14,0.39,On Long Edge,Grid,90,0.0,0.0,25.56,43.95
S15,0.19,Flat,Grid,50,0.0,0.0,26.48,41.87
S16,0.19,Flat,Grid,50,0.0,0.0,27.0,35.27
S17,0.19,Flat,Grid,50,0.0,0.0,27.73,34.9
S18,0.29,Flat,Honeycomb,70,0.0,0.0,21.64,23.67
S19,0.29,Flat,Honeycomb,70,0.0,0.0,20.29,28.56
S20,0.29,Flat,Honeycomb,70,0.0,0.0,22.11,28.5
S21,0.39,Flat,Linear,90,0.0,0.0,22.01,35.58
S22,0.39,Flat,Linear,90,0.0,0.0,20.82,34.63
S23,0.39,Flat,Linear,90,0.0,0.0,21.71,38.66
S24,0.39,On Long Edge,Grid,70,0.0,0.0,26.31,36.45
S25,0.39,On Long Edge,Grid,70,0.0,0.0,26.29,39.58
S26,0.39,On Long Edge,Grid,70,0.0,0.0,25.41,41.84
S27,0.39,On Long Edge,Linear,70,0.0,0.0,24.29,42.24
S28,0.39,On Long Edge,Linear,70,0.0,0.0,22.65,39.42
S29,0.39,On Long Edge,Linear,70,0.0,0.0,23.68,42.34
S30,0.19,Flat,Honeycomb,50,0.0,0.0,22.09,31.59
S31,0.19,Flat,Honeycomb,50,0.0,0.0,21.54,29.29
S32,0.19,Flat,Honeycomb,50,0.0,0.0,23.22,35.08
S33,0.29,On Short Edge,Honeycomb,90,0.0,0.0,6.44,15.78
S34,0.29,On Short Edge,Honeycomb,90,0.0,0.0,6.82,12.04
S35,0.29,On Short Edge,Honeycomb,90,0.0,0.0,6.82,16.99
S36,0.29,Flat,Linear,70,0.0,0.0,23.3,37.0
S37,0.29,Flat,Linear,70,0.0,0.0,21.04,35.31
S38,0.29,Flat,Linear,70,0.0,0.0,23.41,32.77
S39,0.39,On Long Edge,Honeycomb,70,0.0,0.0,21.59,30.28
S40,0.39,On Long Edge,Honeycomb,70,0.0,0.0,21.31,35.6
S41,0.39,On Long Edge,Honeycomb,70,0.0,0.0,22.81,33.61
S42,0.39,On Short Edge,Honeycomb,70,0.0,0.0,4.42,6.86
S43,0.39,On Short Edge,Honeycomb,70,0.0,0.0,5.93,8.75
S44,0.39,On Short Edge,Honeycomb,70,0.0,0.0,4.67,9.16
S45,0.29,On Short Edge,Honeycomb,50,0.0,0.0,7.24,13.37
S46,0.29,On Short Edge,Honeycomb,50,0.0,0.0,6.53,10.43
S47,0.29,On Short Edge,Honeycomb,50,0.0,0.0,6.81,7.85
S48,0.29,On Long Edge,Grid,50,0.0,0.0,28.29,44.21
S49,0.29,On Long Edge,Grid,50,0.0,0.0,28.03,43.09
S50,0.29,On Long Edge,Grid,50,0.0,0.0,26.79,42.67
S51,0.19,On Long Edge,Grid,90,0.0,0.0,27.41,46.21
S52,0.19,On Long Edge,Grid,90,0.0,0.0,27.57,48.94
S53,0.19,On Long Edge,Grid,90,0.0,0.0,29.37,48.42
S54,0.29,On Short Edge,Linear,90,0.0,0.0,8.61,18.67
S55,0.29,On Short Edge,Linear,90,0.0,0.0,6.7,18.78
S56,0.29,On Short Edge,Linear,90,0.0,0.0,8.44,24.43
S57,0.29,On Long Edge,Honeycomb,90,0.0,0.0,22.71,40.98
S58,0.29,On Long Edge,Honeycomb,90,0.0,0.0,22.85,37.64
S59,0.29,On Long Edge,Honeycomb,90,0.0,0.0,23.89,42.0
S60,0.29,On Long Edge,Linear,50,0.0,0.0,26.1,41.23
S61,0.29,On Long Edge,Linear,50,0.0,0.0,26.64,40.12
S62,0.29,On Long Edge,Linear,50,0.0,0.0,25.92,48.26
S63,0.19,On Long Edge,Linear,90,0.0,0.0,24.22,46.42
S64,0.19,On Long Edge,Linear,90,0.0,0.0,25.18,46.56
S65,0.19,On Long Edge,Linear,90,0.0,0.0,23.73,47.86
S66,0.29,Flat,Linear,50,0.0,0.0,23.12,36.35
S67,0.29,Flat,Linear,50,0.0,0.0,23.25,38.79
S68,0.29,Flat,Linear,50,0.0,0.0,23.37,34.54
S69,0.29,On Short Edge,Linear,50,0.0,0.0,9.74,13.71
S70,0.29,On Short Edge,Linear,50,0.0,0.0,9.23,19.47
S71,0.29,On Short Edge,Linear,50,0.0,0.0,7.62,16.92
S72,0.19,Flat,Linear,90,0.0,0.0,23.97,41.45
S73,0.19,Flat,Linear,90,0.0,0.0,22.66,36.68
S74,0.19,Flat,Linear,90,0.0,0.0,24.2,40.35
S75,0.39,On Short Edge,Grid,90,0.0,0.0,9.93,18.61
S76,0.39,On Short Edge,Grid,90,0.0,0.0,9.11,18.35
S77,0.39,On Short Edge,Grid,90,0.0,0.0,9.97,16.2
S78,0.39,Flat,Grid,70,0.0,0.0,26.3,33.5
S79,0.39,Flat,Grid,70,0.0,0.0,23.62,33.92
S80,0.39,Flat,Grid,70,0.0,0.0,23.81,34.21
S81,0.19,On Long Edge,Linear,70,0.0,0.0,26.03,41.68
S82,0.19,On Long Edge,Linear,70,0.0,0.0,25.86,44.48
S83,0.19,On Long Edge,Linear,70,0.0,0.0,25.74,47.84
S84,0.39,Flat,Honeycomb,90,0.0,0.0,20.02,29.22
S85,0.39,Flat,Honeycomb,90,0.0,0.0,19.46,29.08
S86,0.39,Flat,Honeycomb,90,0.0,0.0,20.17,31.7
S87,0.19,On Long Edge,Honeycomb,70,0.0,0.0,23.38,40.08
S88,0.19,On Long Edge,Honeycomb,70,0.0,0.0,23.15,41.5
S89,0.19,On Long Edge,Honeycomb,70,0.0,0.0,22.9,44.38
S90,0.29,On Short Edge,Grid,70,0.0,0.0,11.48,13.06
S91,0.29,On Short Edge,Grid,70,0.0,0.0,9.99,16.1
S92,0.29,On Short Edge,Grid,70,0.0,0.0,10.73,16.63
S93,0.19,On Short Edge,Honeycomb,70,0.0,0.0,7.17,11.25
S94,0.19,On Short Edge,Honeycomb,70,0.0,0.0,6.02,7.98
S95,0.19,On Short Edge,Honeycomb,70,0.0,0.0,6.37,13.36
S96,0.29,Flat,Grid,50,0.0,0.0,26.87,32.77
S97,0.29,Flat,Grid,50,0.0,0.0,26.83,36.47
S98,0.29,Flat,Grid,50,0.0,0.0,25.9,35.95
S99,0.19,On Short Edge,Grid,90,0.0,0.0,11.39,18.64
S100,0.19,On Short Edge,Grid,90,0.0,0.0,11.65,22.51
S101,0.19,On Short Edge,Grid,90,0.0,0.0,12.29,23.63
S102,0.19,Flat,Grid,70,0.0,0.0,25.08,33.72
S103,0.19,Flat,Grid,70,0.0,0.0,26.74,37.01
S104,0.19,Flat,Grid,70,0.0,0.0,26.74,44.58
S105,0.29,Flat,Honeycomb,50,0.0,0.0,22.68,32.51
S106,0.29,Flat,Honeycomb,50,0.0,0.0,23.02,31.41
S107,0.29,Flat,Honeycomb,50,0.0,0.0,21.9,31.66
S108,0.19,Flat,Honeycomb,90,0.0,0.0,21.19,33.81
S109,0.19,Flat,Honeycomb,90,0.0,0.0,21.44,34.53
S110,0.19,Flat,Honeycomb,90,0.0,0.0,23.9,30.11
S111,0.39,On Short Edge,Honeycomb,90,0.0,0.0,5.81,8.5
S112,0.39,On Short Edge,Honeycomb,90,0.0,0.0,4.79,14.63
S113,0.39,On Short Edge,Honeycomb,90,0.0,0.0,5.27,9.72
S114,0.39,Flat,Linear,70,0.0,0.0,21.41,33.64
S115,0.39,Flat,Linear,70,0.0,0.0,21.4,32.59
S116,0.39,Flat,Linear,70,0.0,0.0,22.08,30.62
S117,0.39,On Short Edge,Linear,70,0.0,0.0,8.89,14.77
S118,0.39,On Short Edge,Linear,70,0.0,0.0,5.23,13.76
S119,0.39,On Short Edge,Linear,70,0.0,0.0,6.43,15.27
S120,0.19,On Short Edge,Grid,50,0.0,0.0,11.29,18.64
S121,0.19,On Short Edge,Grid,50,0.0,0.0,12.42,20.87
S122,0.19,On Short Edge,Grid,50,0.0,0.0,10.93,18.14
S123,0.29,On Long Edge,Grid,90,0.0,0.0,26.97,44.47
S124,0.29,On Long Edge,Grid,90,0.0,0.0,28.93,46.88
S125,0.29,On Long Edge,Grid,90,0.0,0.0,26.28,48.04
S126,0.39,On Short Edge,Honeycomb,50,0.0,0.0,7.72,12.17
S127,0.39,On Short Edge,Honeycomb,50,0.0,0.0,4.52,8.73
S128,0.39,On Short Edge,Honeycomb,50,0.0,0.0,6.96,8.22
S129,0.39,On Long Edge,Grid,50,0.0,0.0,27.12,44.03
S130,0.39,On Long Edge,Grid,50,0.0,0.0,25.92,42.14
S131,0.39,On Long Edge,Grid,50,0.0,0.0,23.88,39.95
S132,0.19,Flat,Honeycomb,70,0.0,0.0,21.57,27.35
S133,0.19,Flat,Honeycomb,70,0.0,0.0,23.22,26.94
S134,0.19,Flat,Honeycomb,70,0.0,0.0,21.4,30.48
S135,0.39,On Short Edge,Linear,90,0.0,0.0,8.35,14.24
S136,0.39,On Short Edge,Linear,90,0.0,0.0,8.11,17.52
S137,0.39,On Short Edge,Linear,90,0.0,0.0,6.22,18.55
S138,0.29,On Long Edge,Linear,90,0.0,0.0,24.94,44.27
S139,0.29,On Long Edge,Linear,90,0.0,0.0,24.82,44.76
S140,0.29,On Long Edge,Linear,90,0.0,0.0,24.86,47.13
S141,0.29,Flat,Linear,90,0.0,0.0,24.81,34.8
S142,0.29,Flat,Linear,90,0.0,0.0,25.29,33.18
S143,0.29,Flat,Linear,90,0.0,0.0,23.28,38.94
S144,0.39,On Long Edge,Honeycomb,90,0.0,0.0,21.83,37.54
S145,0.39,On Long Edge,Honeycomb,90,0.0,0.0,21.4,37.83
S146,0.39,On Long Edge,Honeycomb,90,0.0,0.0,21.07,40.88
S147,0.39,On Long Edge,Linear,50,0.0,0.0,24.42,40.38
S148,0.39,On Long Edge,Linear,50,0.0,0.0,24.9,42.65
S149,0.39,On Long Edge,Linear,50,0.0,0.0,24.82,43.38
S150,0.39,Flat,Linear,50,0.0,0.0,22.03,32.66
S151,0.39,Flat,Linear,50,0.0,0.0,23.41,35.31
S152,0.39,Flat,Linear,50,0.0,0.0,22.74,34.19
S153,0.39,On Short Edge,Linear,50,0.0,0.0,8.85,13.82
S154,0.39,On Short Edge,Linear,50,0.0,0.0,8.21,14.7
S155,0.39,On Short Edge,Linear,50,0.0,0.0,7.54,17.65
S156,0.39,On Long Edge,Honeycomb,50,0.0,0.0,22.95,38.46
S157,0.39,On Long Edge,Honeycomb,50,0.0,0.0,23.38,36.66
S158,0.39,On Long Edge,Honeycomb,50,0.0,0.0,22.83,35.91
S159,0.29,On Long Edge,Grid,70,0.0,0.0,27.59,41.5
S160,0.29,On Long Edge,Grid,70,0.0,0.0,27.39,43.15
S161,0.29,On Long Edge,Grid,70,0.0,0.0,26.59,46.54
S162,0.39,Flat,Grid,90,0.0,0.0,23.86,33.83
S163,0.39,Flat,Grid,90,0.0,0.0,25.76,38.38
S164,0.39,Flat,Grid,90,0.0,0.0,25.29,38.01
S165,0.29,On Long Edge,Linear,70,0.0,0.0,24.67,39.43
S166,0.29,On Long Edge,Linear,70,0.0,0.0,24.75,39.93
S167,0.29,On Long Edge,Linear,70,0.0,0.0,25.54,41.14
S168,0.29,On Long Edge,Honeycomb,70,0.0,0.0,22.08,35.41
S169,0.29,On Long Edge,Honeycomb,70,0.0,0.0,23.17,34.86
S170,0.29,On Long Edge,Honeycomb,70,0.0,0.0,22.08,36.69
S171,0.29,On Short Edge,Honeycomb,70,0.0,0.0,6.64,8.19
S172,0.29,On Short Edge,Honeycomb,70,0.0,0.0,6.02,9.87
S173,0.29,On Short Edge,Honeycomb,70,0.0,0.0,5.16,6.15
S174,0.19,Flat,Linear,70,0.0,0.0,23.03,35.03
S175,0.19,Flat,Linear,70,0.0,0.0,23.94,38.86
S176,0.19,Flat,Linear,70,0.0,0.0,24.42,35.15
S177,0.19,On Short Edge,Linear,70,0.0,0.0,8.62,14.48
S178,0.19,On Short Edge,Linear,70,0.0,0.0,8.62,16.1
S179,0.19,On Short Edge,Linear,70,0.0,0.0,8.92,14.87
S180,0.39,On Short Edge,Grid,70,0.0,0.0,10.09,17.14
S181,0.39,On Short Edge,Grid,70,0.0,0.0,9.54,14.57
S182,0.39,On Short Edge,Grid,70,0.0,0.0,10.24,12.75
S183,0.19,On Short Edge,Honeycomb,50,0.0,0.0,7.68,13.27
S184,0.19,On Short Edge,Honeycomb,50,0.0,0.0,7.57,11.49
S185,0.19,On Short Edge,Honeycomb,50,0.0,0.0,7.5,14.37
S186,0.19,On Long Edge,Grid,50,0.0,0.0,29.63,47.87
S187,0.19,On Long Edge,Grid,50,0.0,0.0,30.25,43.95
S188,0.19,On Long Edge,Grid,50,0.0,0.0,29.12,46.11
S189,0.39,Flat,Grid,50,0.0,0.0,27.3,32.42
S190,0.39,Flat,Grid,50,0.0,0.0,24.65,32.89
S191,0.39,Flat,Grid,50,0.0,0.0,23.52,33.06
S192,0.19,On Short Edge,Linear,90,0.0,0.0,8.05,21.25
S193,0.19,On Short Edge,Linear,90,0.0,0.0,9.01,25.17
S194,0.19,On Short Edge,Linear,90,0.0,0.0,9.55,19.6
S195,0.19,On Long Edge,Honeycomb,90,0.0,0.0,22.42,43.48
S196,0.19,On Long Edge,Honeycomb,90,0.0,0.0,22.05,46.52
S197,0.19,On Long Edge,Honeycomb,90,0.0,0.0,24.25,41.3
S198,0.19,On Long Edge,Linear,50,0.0,0.0,24.23,48.44
S199,0.19,On Long Edge,Linear,50,0.0,0.0,25.63,48.17
S200,0.19,On Long Edge,Linear,50,0.0,0.0,24.33,44.01
S201,0.29,On Short Edge,Grid,90,0.0,0.0,11.01,19.27
S202,0.29,On Short Edge,Grid,90,0.0,0.0,10.61,20.58
S203,0.29,On Short Edge,Grid,90,0.0,0.0,10.07,18.84
S204,0.19,On Short Edge,Linear,50,0.0,0.0,9.46,19.74
S205,0.19,On Short Edge,Linear,50,0.0,0.0,9.98,16.03
S206,0.19,On Short Edge,Linear,50,0.0,0.0,8.01,21.48
S207,0.19,On Long Edge,Honeycomb,50,0.0,0.0,24.15,38.33
S208,0.19,On Long Edge,Honeycomb,50,0.0,0.0,25.22,40.29
S209,0.19,On Long Edge,Honeycomb,50,0.0,0.0,24.89,40.18
S210,0.19,Flat,Grid,90,0.0,0.0,28.18,43.99
S211,0.19,Flat,Grid,90,0.0,0.0,26.15,42.21
S212,0.19,Flat,Grid,90,0.0,0.0,26.93,43.11
S213,0.29,Flat,Grid,70,0.0,0.0,25.11,35.33
S214,0.29,Flat,Grid,70,0.0,0.0,26.89,29.78
S215,0.29,Flat,Grid,70,0.0,0.0,24.92,29.15
S216,0.29,Flat,Honeycomb,90,0.0,0.5,23.13,42.72
S217,0.29,Flat,Honeycomb,90,0.0,0.5,24.72,42.13
S218,0.29,Flat,Honeycomb,90,0.0,0.5,24.84,40.77
S219,0.39,Flat,Honeycomb,50,0.0,0.5,18.41,28.63
S220,0.39,Flat,Honeycomb,50,0.0,0.5,20.29,28.65
S221,0.39,Flat,Honeycomb,50,0.0,0.5,18.09,28.6
S222,0.19,On Short Edge,Grid,70,0.0,0.5,14.68,42.49
S223,0.19,On Short Edge,Grid,70,0.0,0.5,16.19,40.99
S224,0.19,On Short Edge,Grid,70,0.0,0.5,15.4,40.88
S225,0.29,On Short Edge,Grid,50,0.0,0.5,3.91,24.09
S226,0.29,On Short Edge,Grid,50,0.0,0.5,3.08,23.67
S227,0.29,On Short Edge,Grid,50,0.0,0.5,3.49,22.46
S228,0.39,On Long Edge,Grid,90,0.0,0.5,33.92,43.65
S229,0.39,On Long Edge,Grid,90,0.0,0.5,33.52,43.5
S230,0.39,On Long Edge,Grid,90,0.0,0.5,35.78,44.65
S231,0.19,Flat,Grid,50,0.0,0.5,25.88,33.88
S232,0.19,Flat,Grid,50,0.0,0.5,26.41,33.48
S233,0.19,Flat,Grid,50,0.0,0.5,27.06,34.39
S234,0.29,Flat,Honeycomb,70,0.0,0.5,25.74,41.84
S235,0.29,Flat,Honeycomb,70,0.0,0.5,25.97,40.24
S236,0.29,Flat,Honeycomb,70,0.0,0.5,24.86,43.65
S237,0.39,Flat,Linear,90,0.0,0.5,25.62,39.75
S238,0.39,Flat,Linear,90,0.0,0.5,24.66,40.27
S239,0.39,Flat,Linear,90,0.0,0.5,26.91,41.02
S240,0.39,On Long Edge,Grid,70,0.0,0.5,36.75,44.05
S241,0.39,On Long Edge,Grid,70,0.0,0.5,35.42,45.13
S242,0.39,On Long Edge,Grid,70,0.0,0.5,36.18,43.61
S243,0.39,On Long Edge,Linear,70,0.0,0.5,32.28,45.72
S244,0.39,On Long Edge,Linear,70,0.0,0.5,34.38,47.55
S245,0.39,On Long Edge,Linear,70,0.0,0.5,32.86,48.1
S246,0.19,Flat,Honeycomb,50,0.0,0.5,23.09,35.45
S247,0.19,Flat,Honeycomb,50,0.0,0.5,24.39,36.75
S248,0.19,Flat,Honeycomb,50,0.0,0.5,22.08,36.08
S249,0.29,On Short Edge,Honeycomb,90,0.0,0.5,4.39,36.56
S250,0.29,On Short Edge,Honeycomb,90,0.0,0.5,6.01,39.62
S251,0.29,On Short Edge,Honeycomb,90,0.0,0.5,3.92,38.37
S252,0.29,Flat,Linear,70,0.0,0.5,25.13,41.15
S253,0.29,Flat,Linear,70,0.0,0.5,25.18,40.8
S254,0.29,Flat,Linear,70,0.0,0.5,25.75,40.83
S255,0.39,On Long Edge,Honeycomb,70,0.0,0.5,33.61,47.46
S256,0.39,On Long Edge,Honeycomb,70,0.0,0.5,33.16,46.66
S257,0.39,On Long Edge,Honeycomb,70,0.0,0.5,32.85,48.21
S258,0.39,On Short Edge,Honeycomb,70,0.0,0.5,9.75,35.96
S259,0.39,On Short Edge,Honeycomb,70,0.0,0.5,9.38,37.57
S260,0.39,On Short Edge,Honeycomb,70,0.0,0.5,7.79,37.37
S261,0.29,On Short Edge,Honeycomb,50,0.0,0.5,0.5,26.3
S262,0.29,On Short Edge,Honeycomb,50,0.0,0.5,0.5,24.09
S263,0.29,On Short Edge,Honeycomb,50,0.0,0.5,0.5,25.82
S264,0.29,On Long Edge,Grid,50,0.0,0.5,28.27,33.0
S265,0.29,On Long Edge,Grid,50,0.0,0.5,28.62,32.29
S266,0.29,On Long Edge,Grid,50,0.0,0.5,27.98,32.71
S267,0.19,On Long Edge,Grid,90,0.0,0.5,36.5,52.23
S268,0.19,On Long Edge,Grid,90,0.0,0.5,36.31,51.83
S269,0.19,On Long Edge,Grid,90,0.0,0.5,37.99,51.65
S270,0.29,On Short Edge,Linear,90,0.0,0.5,5.42,36.02
S271,0.29,On Short Edge,Linear,90,0.0,0.5,5.14,38.41
S272,0.29,On Short Edge,Linear,90,0.0,0.5,2.44,36.33
S273,0.29,On Long Edge,Honeycomb,90,0.0,0.5,29.77,48.3
S274,0.29,On Long Edge,Honeycomb,90,0.0,0.5,29.58,47.92
S275,0.29,On Long Edge,Honeycomb,90,0.0,0.5,29.33,48.34
S276,0.29,On Long Edge,Linear,50,0.0,0.5,25.09,35.87
S277,0.29,On Long Edge,Linear,50,0.0,0.5,24.35,35.25
S278,0.29,On Long Edge,Linear,50,0.0,0.5,23.6,35.23
S279,0.19,On Long Edge,Linear,90,0.0,0.5,33.44,53.59
S280,0.19,On Long Edge,Linear,90,0.0,0.5,33.35,55.91
S281,0.19,On Long Edge,Linear,90,0.0,0.5,33.87,53.67
S282,0.29,Flat,Linear,50,0.0,0.5,19.24,28.82
S283,0.29,Flat,Linear,50,0.0,0.5,16.33,28.27
S284,0.29,Flat,Linear,50,0.0,0.5,16.48,28.88
S285,0.29,On Short Edge,Linear,50,0.0,0.5,0.5,26.55
S286,0.29,On Short Edge,Linear,50,0.0,0.5,0.5,24.79
S287,0.29,On Short Edge,Linear,50,0.0,0.5,0.71,22.94
S288,0.19,Flat,Linear,90,0.0,0.5,27.42,48.27
S289,0.19,Flat,Linear,90,0.0,0.5,25.88,48.61
S290,0.19,Flat,Linear,90,0.0,0.5,27.51,47.16
S291,0.39,On Short Edge,Grid,90,0.0,0.5,10.51,36.09
S292,0.39,On Short Edge,Grid,90,0.0,0.5,10.1,34.21
S293,0.39,On Short Edge,Grid,90,0.0,0.5,9.53,33.19
S294,0.39,Flat,Grid,70,0.0,0.5,31.73,37.71
S295,0.39,Flat,Grid,70,0.0,0.5,31.05,38.06
S296,0.39,Flat,Grid,70,0.0,0.5,31.42,38.82
S297,0.19,On Long Edge,Linear,70,0.0,0.5,36.87,53.82
S298,0.19,On Long Edge,Linear,70,0.0,0.5,35.69,53.39
S299,0.19,On Long Edge,Linear,70,0.0,0.5,35.53,54.65
S300,0.39,Flat,Honeycomb,90,0.0,0.5,25.33,39.9
S301,0.39,Flat,Honeycomb,90,0.0,0.5,25.43,42.02
S302,0.39,Flat,Honeycomb,90,0.0,0.5,25.02,42.5
S303,0.19,On Long Edge,Honeycomb,70,0.0,0.5,35.75,53.92
S304,0.19,On Long Edge,Honeycomb,70,0.0,0.5,34.84,56.47
S305,0.19,On Long Edge,Honeycomb,70,0.0,0.5,37.03,55.03
S306,0.29,On Short Edge,Grid,70,0.0,0.5,11.76,34.55
S307,0.29,On Short Edge,Grid,70,0.0,0.5,13.71,35.72
S308,0.29,On Short Edge,Grid,70,0.0,0.5,11.61,36.27
S309,0.19,On Short Edge,Honeycomb,70,0.0,0.5,12.8,44.65
S310,0.19,On Short Edge,Honeycomb,70,0.0,0.5,11.66,44.88
S311,0.19,On Short Edge,Honeycomb,70,0.0,0.5,14.06,45.69
S312,0.29,Flat,Grid,50,0.0,0.5,23.6,26.94
S313,0.29,Flat,Grid,50,0.0,0.5,21.27,27.29
S314,0.29,Flat,Grid,50,0.0,0.5,22.21,28.43
S315,0.19,On Short Edge,Grid,90,0.0,0.5,11.49,42.97
S316,0.19,On Short Edge,Grid,90,0.0,0.5,12.87,41.15
S317,0.19,On Short Edge,Grid,90,0.0,0.5,12.1,40.01
S318,0.19,Flat,Grid,70,0.0,0.5,34.8,46.15
S319,0.19,Flat,Grid,70,0.0,0.5,32.9,44.87
S320,0.19,Flat,Grid,70,0.0,0.5,33.75,47.63
S321,0.29,Flat,Honeycomb,50,0.0,0.5,18.44,28.58
S322,0.29,Flat,Honeycomb,50,0.0,0.5,18.45,29.73
S323,0.29,Flat,Honeycomb,50,0.0,0.5,16.25,29.93
S324,0.19,Flat,Honeycomb,90,0.0,0.5,27.51,48.98
S325,0.19,Flat,Honeycomb,90,0.0,0.5,29.38,49.38
S326,0.19,Flat,Honeycomb,90,0.0,0.5,27.48,47.3
S327,0.39,On Short Edge,Honeycomb,90,0.0,0.5,8.76,36.6
S328,0.39,On Short Edge,Honeycomb,90,0.0,0.5,6.46,36.52
S329,0.39,On Short Edge,Honeycomb,90,0.0,0.5,6.63,36.41
S330,0.39,Flat,Linear,70,0.0,0.5,26.47,39.79
S331,0.39,Flat,Linear,70,0.0,0.5,26.96,39.8
S332,0.39,Flat,Linear,70,0.0,0.5,26.34,40.4
S333,0.39,On Short Edge,Linear,70,0.0,0.5,8.56,37.49
S334,0.39,On Short Edge,Linear,70,0.0,0.5,6.4,37.1
S335,0.39,On Short Edge,Linear,70,0.0,0.5,9.91,34.16
S336,0.19,On Short Edge,Grid,50,0.0,0.5,8.0,29.12
S337,0.19,On Short Edge,Grid,50,0.0,0.5,7.05,28.75
S338,0.19,On Short Edge,Grid,50,0.0,0.5,7.31,31.1
S339,0.29,On Long Edge,Grid,90,0.0,0.5,33.58,47.1
S340,0.29,On Long Edge,Grid,90,0.0,0.5,33.39,44.86
S341,0.29,On Long Edge,Grid,90,0.0,0.5,32.27,46.37
S342,0.39,On Short Edge,Honeycomb,50,0.0,0.5,0.65,25.13
S343,0.39,On Short Edge,Honeycomb,50,0.0,0.5,1.53,24.12
S344,0.39,On Short Edge,Honeycomb,50,0.0,0.5,2.39,24.88
S345,0.39,On Long Edge,Grid,50,0.0,0.5,28.99,33.62
S346,0.39,On Long Edge,Grid,50,0.0,0.5,28.34,33.11
S347,0.39,On Long Edge,Grid,50,0.0,0.5,29.85,32.25
S348,0.19,Flat,Honeycomb,70,0.0,0.5,30.86,47.49
S349,0.19,Flat,Honeycomb,70,0.0,0.5,31.4,48.48
S350,0.19,Flat,Honeycomb,70,0.0,0.5,30.09,49.63
S351,0.39,On Short Edge,Linear,90,0.0,0.5,5.31,34.46
S352,0.39,On Short Edge,Linear,90,0.0,0.5,4.54,36.33
S353,0.39,On Short Edge,Linear,90,0.0,0.5,4.79,37.4
S354,0.29,On Long Edge,Linear,90,0.0,0.5,26.87,49.28
S355,0.29,On Long Edge,Linear,90,0.0,0.5,28.93,47.62
S356,0.29,On Long Edge,Linear,90,0.0,0.5,28.25,48.08
S357,0.29,Flat,Linear,90,0.0,0.5,22.83,42.3
S358,0.29,Flat,Linear,90,0.0,0.5,22.97,41.42
S359,0.29,Flat,Linear,90,0.0,0.5,22.54,41.23
S360,0.39,On Long Edge,Honeycomb,90,0.0,0.5,30.8,45.6
S361,0.39,On Long Edge,Honeycomb,90,0.0,0.5,29.31,47.88
S362,0.39,On Long Edge,Honeycomb,90,0.0,0.5,30.68,47.01
S363,0.39,On Long Edge,Linear,50,0.0,0.5,25.33,34.65
S364,0.39,On Long Edge,Linear,50,0.0,0.5,24.83,33.61
S365,0.39,On Long Edge,Linear,50,0.0,0.5,25.49,33.42
S366,0.39,Flat,Linear,50,0.0,0.5,19.81,26.32
S367,0.39,Flat,Linear,50,0.0,0.5,20.36,28.34
S368,0.39,Flat,Linear,50,0.0,0.5,19.67,28.82
S369,0.39,On Short Edge,Linear,50,0.0,0.5,2.74,24.64
S370,0.39,On Short Edge,Linear,50,0.0,0.5,0.5,22.5
S371,0.39,On Short Edge,Linear,50,0.0,0.5,0.68,23.72
S372,0.39,On Long Edge,Honeycomb,50,0.0,0.5,26.29,34.44
S373,0.39,On Long Edge,Honeycomb,50,0.0,0.5,25.99,34.41
S374,0.39,On Long Edge,Honeycomb,50,0.0,0.5,25.27,33.8
S375,0.29,On Long Edge,Grid,70,0.0,0.5,34.76,44.98
S376,0.29,On Long Edge,Grid,70,0.0,0.5,34.71,47.22
S377,0.29,On Long Edge,Grid,70,0.0,0.5,34.73,48.68
S378,0.39,Flat,Grid,90,0.0,0.5,28.58,38.36
S379,0.39,Flat,Grid,90,0.0,0.5,27.37,38.84
S380,0.39,Flat,Grid,90,0.0,0.5,27.62,38.3
S381,0.29,On Long Edge,Linear,70,0.0,0.5,33.89,47.94
S382,0.29,On Long Edge,Linear,70,0.0,0.5,32.62,47.38
S383,0.29,On Long Edge,Linear,70,0.0,0.5,31.56,49.68
S384,0.29,On Long Edge,Honeycomb,70,0.0,0.5,31.53,50.49
S385,0.29,On Long Edge,Honeycomb,70,0.0,0.5,32.73,48.28
S386,0.29,On Long Edge,Honeycomb,70,0.0,0.5,32.67,49.71
S387,0.29,On Short Edge,Honeycomb,70,0.0,0.5,8.58,36.71
S388,0.29,On Short Edge,Honeycomb,70,0.0,0.5,7.37,37.94
S389,0.29,On Short Edge,Honeycomb,70,0.0,0.5,7.95,38.75
S390,0.19,Flat,Linear,70,0.0,0.5,30.22,46.63
S391,0.19,Flat,Linear,70,0.0,0.5,30.4,48.44
S392,0.19,Flat,Linear,70,0.0,0.5,30.56,48.88
S393,0.19,On Short Edge,Linear,70,0.0,0.5,12.61,44.09
S394,0.19,On Short Edge,Linear,70,0.0,0.5,11.8,42.12
S395,0.19,On Short Edge,Linear,70,0.0,0.5,12.25,43.85
S396,0.39,On Short Edge,Grid,70,0.0,0.5,13.03,33.11
S397,0.39,On Short Edge,Grid,70,0.0,0.5,11.81,35.28
S398,0.39,On Short Edge,Grid,70,0.0,0.5,12.75,34.93
S399,0.19,On Short Edge,Honeycomb,50,0.0,0.5,4.85,32.07
S400,0.19,On Short Edge,Honeycomb,50,0.0,0.5,5.66,31.56
S401,0.19,On Short Edge,Honeycomb,50,0.0,0.5,4.91,31.61
S402,0.19,On Long Edge,Grid,50,0.0,0.5,32.0,39.82
S403,0.19,On Long Edge,Grid,50,0.0,0.5,32.59,39.66
S404,0.19,On Long Edge,Grid,50,0.0,0.5,33.52,39.28
S405,0.39,Flat,Grid,50,0.0,0.5,23.27,25.7
S406,0.39,Flat,Grid,50,0.0,0.5,24.74,26.29
S407,0.39,Flat,Grid,50,0.0,0.5,24.37,24.73
S408,0.19,On Short Edge,Linear,90,0.0,0.5,9.25,44.16
S409,0.19,On Short Edge,Linear,90,0.0,0.5,9.09,44.33
S410,0.19,On Short Edge,Linear,90,0.0,0.5,8.55,44.65
S411,0.19,On Long Edge,Honeycomb,90,0.0,0.5,35.66,54.42
S412,0.19,On Long Edge,Honeycomb,90,0.0,0.5,33.19,56.11
S413,0.19,On Long Edge,Honeycomb,90,0.0,0.5,35.02,54.27
S414,0.19,On Long Edge,Linear,50,0.0,0.5,28.01,41.64
S415,0.19,On Long Edge,Linear,50,0.0,0.5,27.18,41.05
S416,0.19,On Long Edge,Linear,50,0.0,0.5,27.48,41.19
S417,0.29,On Short Edge,Grid,90,0.0,0.5,8.63,35.49
S418,0.29,On Short Edge,Grid,90,0.0,0.5,10.06,34.35
S419,0.29,On Short Edge,Grid,90,0.0,0.5,9.55,35.08
S420,0.19,On Short Edge,Linear,50,0.0,0.5,4.27,31.89
S421,0.19,On Short Edge,Linear,50,0.0,0.5,3.3,31.62
S422,0.19,On Short Edge,Linear,50,0.0,0.5,4.46,31.72
S423,0.19,On Long Edge,Honeycomb,50,0.0,0.5,29.16,44.96
S424,0.19,On Long Edge,Honeycomb,50,0.0,0.5,28.32,42.19
S425,0.19,On Long Edge,Honeycomb,50,0.0,0.5,28.34,42.16
S426,0.19,Flat,Grid,90,0.0,0.5,30.64,46.86
S427,0.19,Flat,Grid,90,0.0,0.5,32.49,45.23
S428,0.19,Flat,Grid,90,0.0,0.5,30.46,46.19
S429,0.29,Flat,Grid,70,0.0,0.5,29.21,40.4
S430,0.29,Flat,Grid,70,0.0,0.5,29.89,38.4
S431,0.29,Flat,Grid,70,0.0,0.5,31.1,41.48
S432,0.29,Flat,Honeycomb,90,0.0,1.0,21.37,42.4
S433,0.29,Flat,Honeycomb,90,0.0,1.0,22.43,43.12
S434,0.29,Flat,Honeycomb,90,0.0,1.0,22.87,44.77
S435,0.39,Flat,Honeycomb,50,0.0,1.0,18.08,25.06
S436,0.39,Flat,Honeycomb,50,0.0,1.0,16.66,25.13
S437,0.39,Flat,Honeycomb,50,0.0,1.0,18.25,27.62
S438,0.19,On Short Edge,Grid,70,0.0,1.0,15.33,32.19
S439,0.19,On Short Edge,Grid,70,0.0,1.0,15.93,33.14
S440,0.19,On Short Edge,Grid,70,0.0,1.0,18.94,31.45
S441,0.29,On Short Edge,Grid,50,0.0,1.0,2.77,23.05
S442,0.29,On Short Edge,Grid,50,0.0,1.0,4.16,23.84
S443,0.29,On Short Edge,Grid,50,0.0,1.0,4.04,21.67
S444,0.39,On Long Edge,Grid,90,0.0,1.0,34.01,44.7
S445,0.39,On Long Edge,Grid,90,0.0,1.0,34.28,44.11
S446,0.39,On Long Edge,Grid,90,0.0,1.0,34.57,44.76
S447,0.19,Flat,Grid,50,0.0,1.0,25.55,34.25
S448,0.19,Flat,Grid,50,0.0,1.0,23.72,33.75
S449,0.19,Flat,Grid,50,0.0,1.0,25.35,32.8
S450,0.29,Flat,Honeycomb,70,0.0,1.0,24.93,37.37
S451,0.29,Flat,Honeycomb,70,0.0,1.0,24.53,39.01
S452,0.29,Flat,Honeycomb,70,0.0,1.0,24.72,37.8
S453,0.39,Flat,Linear,90,0.0,1.0,21.25,40.41
S454,0.39,Flat,Linear,90,0.0,1.0,23.63,41.81
S455,0.39,Flat,Linear,90,0.0,1.0,22.5,39.89
S456,0.39,On Long Edge,Grid,70,0.0,1.0,36.0,40.13
S457,0.39,On Long Edge,Grid,70,0.0,1.0,35.59,38.85
S458,0.39,On Long Edge,Grid,70,0.0,1.0,36.42,38.76
S459,0.39,On Long Edge,Linear,70,0.0,1.0,30.91,41.97
S460,0.39,On Long Edge,Linear,70,0.0,1.0,32.71,40.77
S461,0.39,On Long Edge,Linear,70,0.0,1.0,31.6,41.09
S462,0.19,Flat,Honeycomb,50,0.0,1.0,22.24,33.08
S463,0.19,Flat,Honeycomb,50,0.0,1.0,20.16,34.95
S464,0.19,Flat,Honeycomb,50,0.0,1.0,22.68,34.51
S465,0.29,On Short Edge,Honeycomb,90,0.0,1.0,5.33,36.44
S466,0.29,On Short Edge,Honeycomb,90,0.0,1.0,4.27,32.42
S467,0.29,On Short Edge,Honeycomb,90,0.0,1.0,6.51,34.09
S468,0.29,Flat,Linear,70,0.0,1.0,22.11,40.68
S469,0.29,Flat,Linear,70,0.0,1.0,23.61,39.43
S470,0.29,Flat,Linear,70,0.0,1.0,21.8,40.85
S471,0.39,On Long Edge,Honeycomb,70,0.0,1.0,33.38,39.45
S472,0.39,On Long Edge,Honeycomb,70,0.0,1.0,34.8,38.49
S473,0.39,On Long Edge,Honeycomb,70,0.0,1.0,30.8,38.87
S474,0.39,On Short Edge,Honeycomb,70,0.0,1.0,10.27,24.45
S475,0.39,On Short Edge,Honeycomb,70,0.0,1.0,10.04,24.56
S476,0.39,On Short Edge,Honeycomb,70,0.0,1.0,8.84,25.64
S477,0.29,On Short Edge,Honeycomb,50,0.0,1.0,0.5,24.09
S478,0.29,On Short Edge,Honeycomb,50,0.0,1.0,0.66,23.44
S479,0.29,On Short Edge,Honeycomb,50,0.0,1.0,0.93,23.43
S480,0.29,On Long Edge,Grid,50,0.0,1.0,26.4,38.67
S481,0.29,On Long Edge,Grid,50,0.0,1.0,25.87,38.06
S482,0.29,On Long Edge,Grid,50,0.0,1.0,25.53,38.78
S483,0.19,On Long Edge,Grid,90,0.0,1.0,35.03,54.12
S484,0.19,On Long Edge,Grid,90,0.0,1.0,35.79,50.93
S485,0.19,On Long Edge,Grid,90,0.0,1.0,35.99,51.67
S486,0.29,On Short Edge,Linear,90,0.0,1.0,5.82,36.18
S487,0.29,On Short Edge,Linear,90,0.0,1.0,4.29,34.96
S488,0.29,On Short Edge,Linear,90,0.0,1.0,4.29,34.43
S489,0.29,On Long Edge,Honeycomb,90,0.0,1.0,26.4,50.67
S490,0.29,On Long Edge,Honeycomb,90,0.0,1.0,29.21,50.34
S491,0.29,On Long Edge,Honeycomb,90,0.0,1.0,27.13,49.88
S492,0.29,On Long Edge,Linear,50,0.0,1.0,21.37,39.42
S493,0.29,On Long Edge,Linear,50,0.0,1.0,23.15,41.43
S494,0.29,On Long Edge,Linear,50,0.0,1.0,21.11,40.59
S495,0.19,On Long Edge,Linear,90,0.0,1.0,31.82,53.53
S496,0.19,On Long Edge,Linear,90,0.0,1.0,31.28,54.87
S497,0.19,On Long Edge,Linear,90,0.0,1.0,30.39,55.27
S498,0.29,Flat,Linear,50,0.0,1.0,17.32,34.06
S499,0.29,Flat,Linear,50,0.0,1.0,14.51,33.99
S500,0.29,Flat,Linear,50,0.0,1.0,16.85,34.34
S501,0.29,On Short Edge,Linear,50,0.0,1.0,0.5,24.59
S502,0.29,On Short Edge,Linear,50,0.0,1.0,0.5,25.61
S503,0.29,On Short Edge,Linear,50,0.0,1.0,0.5,25.85
S504,0.19,Flat,Linear,90,0.0,1.0,26.63,47.88
S505,0.19,Flat,Linear,90,0.0,1.0,26.95,48.6
S506,0.19,Flat,Linear,90,0.0,1.0,27.85,47.72
S507,0.39,On Short Edge,Grid,90,0.0,1.0,13.08,28.47
S508,0.39,On Short Edge,Grid,90,0.0,1.0,10.25,27.79
S509,0.39,On Short Edge,Grid,90,0.0,1.0,10.64,28.69
S510,0.39,Flat,Grid,70,0.0,1.0,30.14,30.87
S511,0.39,Flat,Grid,70,0.0,1.0,29.49,33.55
S512,0.39,Flat,Grid,70,0.0,1.0,31.57,31.87
S513,0.19,On Long Edge,Linear,70,0.0,1.0,34.02,50.63
S514,0.19,On Long Edge,Linear,70,0.0,1.0,34.7,49.5
S515,0.19,On Long Edge,Linear,70,0.0,1.0,33.67,48.87
S516,0.39,Flat,Honeycomb,90,0.0,1.0,24.5,38.08
S517,0.39,Flat,Honeycomb,90,0.0,1.0,23.46,38.99
S518,0.39,Flat,Honeycomb,90,0.0,1.0,22.58,36.0
S519,0.19,On Long Edge,Honeycomb,70,0.0,1.0,35.41,49.31
S520,0.19,On Long Edge,Honeycomb,70,0.0,1.0,37.14,47.83
S521,0.19,On Long Edge,Honeycomb,70,0.0,1.0,36.42,48.24
S522,0.29,On Short Edge,Grid,70,0.0,1.0,11.28,29.45
S523,0.29,On Short Edge,Grid,70,0.0,1.0,12.26,27.03
S524,0.29,On Short Edge,Grid,70,0.0,1.0,13.23,29.94
S525,0.19,On Short Edge,Honeycomb,70,0.0,1.0,12.11,33.33
S526,0.19,On Short Edge,Honeycomb,70,0.0,1.0,13.44,33.2
S527,0.19,On Short Edge,Honeycomb,70,0.0,1.0,12.2,32.28
S528,0.29,Flat,Grid,50,0.0,1.0,19.42,31.38
S529,0.29,Flat,Grid,50,0.0,1.0,20.09,29.85
S530,0.29,Flat,Grid,50,0.0,1.0,20.36,27.41
S531,0.19,On Short Edge,Grid,90,0.0,1.0,14.91,35.29
S532,0.19,On Short Edge,Grid,90,0.0,1.0,13.12,35.9
S533,0.19,On Short Edge,Grid,90,0.0,1.0,12.02,38.15
S534,0.19,Flat,Grid,70,0.0,1.0,31.5,40.51
S535,0.19,Flat,Grid,70,0.0,1.0,31.99,40.64
S536,0.19,Flat,Grid,70,0.0,1.0,32.14,38.9
S537,0.29,Flat,Honeycomb,50,0.0,1.0,17.54,30.7
S538,0.29,Flat,Honeycomb,50,0.0,1.0,14.51,30.77
S539,0.29,Flat,Honeycomb,50,0.0,1.0,18.14,32.03
S540,0.19,Flat,Honeycomb,90,0.0,1.0,26.15,45.83
S541,0.19,Flat,Honeycomb,90,0.0,1.0,26.18,48.22
S542,0.19,Flat,Honeycomb,90,0.0,1.0,27.01,46.6
S543,0.39,On Short Edge,Honeycomb,90,0.0,1.0,9.15,29.48
S544,0.39,On Short Edge,Honeycomb,90,0.0,1.0,7.62,29.05
S545,0.39,On Short Edge,Honeycomb,90,0.0,1.0,7.84,29.21
S546,0.39,Flat,Linear,70,0.0,1.0,26.12,34.69
S547,0.39,Flat,Linear,70,0.0,1.0,26.13,34.56
S548,0.39,Flat,Linear,70,0.0,1.0,25.35,32.67
S549,0.39,On Short Edge,Linear,70,0.0,1.0,10.24,26.79
S550,0.39,On Short Edge,Linear,70,0.0,1.0,10.34,23.59
S551,0.39,On Short Edge,Linear,70,0.0,1.0,11.63,26.31
S552,0.19,On Short Edge,Grid,50,0.0,1.0,9.13,24.38
S553,0.19,On Short Edge,Grid,50,0.0,1.0,8.54,24.37
S554,0.19,On Short Edge,Grid,50,0.0,1.0,7.07,27.29
S555,0.29,On Long Edge,Grid,90,0.0,1.0,31.14,49.17
S556,0.29,On Long Edge,Grid,90,0.0,1.0,32.4,49.44
S557,0.29,On Long Edge,Grid,90,0.0,1.0,31.55,49.31
S558,0.39,On Short Edge,Honeycomb,50,0.0,1.0,5.04,17.59
S559,0.39,On Short Edge,Honeycomb,50,0.0,1.0,2.43,18.69
S560,0.39,On Short Edge,Honeycomb,50,0.0,1.0,3.5,18.82
S561,0.39,On Long Edge,Grid,50,0.0,1.0,28.33,30.89
S562,0.39,On Long Edge,Grid,50,0.0,1.0,29.51,30.88
S563,0.39,On Long Edge,Grid,50,0.0,1.0,27.93,31.27
S564,0.19,Flat,Honeycomb,70,0.0,1.0,28.88,41.46
S565,0.19,Flat,Honeycomb,70,0.0,1.0,29.34,41.56
S566,0.19,Flat,Honeycomb,70,0.0,1.0,30.87,41.59
S567,0.39,On Short Edge,Linear,90,0.0,1.0,6.47,32.43
S568,0.39,On Short Edge,Linear,90,0.0,1.0,8.17,30.26
S569,0.39,On Short Edge,Linear,90,0.0,1.0,7.47,32.17
S570,0.29,On Long Edge,Linear,90,0.0,1.0,26.76,53.51
S571,0.29,On Long Edge,Linear,90,0.0,1.0,26.93,52.28
S572,0.29,On Long Edge,Linear,90,0.0,1.0,26.9,52.17
S573,0.29,Flat,Linear,90,0.0,1.0,19.62,43.6
S574,0.29,Flat,Linear,90,0.0,1.0,22.81,44.18
S575,0.29,Flat,Linear,90,0.0,1.0,19.75,42.89
S576,0.39,On Long Edge,Honeycomb,90,0.0,1.0,29.45,43.28
S577,0.39,On Long Edge,Honeycomb,90,0.0,1.0,32.16,45.58
S578,0.39,On Long Edge,Honeycomb,90,0.0,1.0,29.4,46.8
S579,0.39,On Long Edge,Linear,50,0.0,1.0,24.47,34.9
S580,0.39,On Long Edge,Linear,50,0.0,1.0,20.34,37.48
S581,0.39,On Long Edge,Linear,50,0.0,1.0,21.66,33.6
S582,0.39,Flat,Linear,50,0.0,1.0,18.34,30.49
S583,0.39,Flat,Linear,50,0.0,1.0,18.76,28.64
S584,0.39,Flat,Linear,50,0.0,1.0,17.83,28.92
S585,0.39,On Short Edge,Linear,50,0.0,1.0,1.92,20.16
S586,0.39,On Short Edge,Linear,50,0.0,1.0,1.14,19.82
S587,0.39,On Short Edge,Linear,50,0.0,1.0,0.5,19.6
S588,0.39,On Long Edge,Honeycomb,50,0.0,1.0,22.47,32.89
S589,0.39,On Long Edge,Honeycomb,50,0.0,1.0,23.3,31.9
S590,0.39,On Long Edge,Honeycomb,50,0.0,1.0,24.69,34.36
S591,0.29,On Long Edge,Grid,70,0.0,1.0,34.86,42.37
S592,0.29,On Long Edge,Grid,70,0.0,1.0,32.59,44.85
S593,0.29,On Long Edge,Grid,70,0.0,1.0,32.6,43.7
S594,0.39,Flat,Grid,90,0.0,1.0,27.77,35.51
S595,0.39,Flat,Grid,90,0.0,1.0,27.25,35.15
S596,0.39,Flat,Grid,90,0.0,1.0,26.41,36.79
S597,0.29,On Long Edge,Linear,70,0.0,1.0,27.62,47.56
S598,0.29,On Long Edge,Linear,70,0.0,1.0,29.48,47.67
S599,0.29,On Long Edge,Linear,70,0.0,1.0,29.77,48.47
S600,0.29,On Long Edge,Honeycomb,70,0.0,1.0,30.82,44.47
S601,0.29,On Long Edge,Honeycomb,70,0.0,1.0,30.82,45.43
S602,0.29,On Long Edge,Honeycomb,70,0.0,1.0,30.73,44.93
S603,0.29,On Short Edge,Honeycomb,70,0.0,1.0,7.56,28.9
S604,0.29,On Short Edge,Honeycomb,70,0.0,1.0,6.73,31.28
S605,0.29,On Short Edge,Honeycomb,70,0.0,1.0,6.91,28.87
S606,0.19,Flat,Linear,70,0.0,1.0,26.94,44.25
